Repository: ChengDuAIA/RAG_backend

## 简介

本项目演示了如何使用 `GraphRAG` 进行对话生成，并结合了多种 GPT 模型的调用。用户可以通过该项目实现简单的交互式对话体验。

## 先决条件

在开始之前，请确保你已经安装了以下依赖项：

- Python 3.10.6
- 依赖库，可以通过 `requirements.txt` 文件来安装

## 安装依赖

请在项目的根目录下运行以下命令来安装所需的依赖项：

```sh
pip install -r requirements.txt
```

## 配置环境变量

请在运行项目之前，设置以下环境变量：

- `OPENAI_BASE_URL`: OpenAI 接口的基础 URL
- `OPENAI_API_KEY`: 你的 OpenAI API 密钥

你可以在代码中直接设置这些环境变量：
demo里面暂时写死了(不安全，以后会改)

```python
import os

os.environ["OPENAI_BASE_URL"] = "https://fast.chat.t4wefan.pub/v1"
os.environ["OPENAI_API_KEY"] = "your_openai_api_key"
```

记得将 `your_openai_api_key` 替换为你的实际 API 密钥。

## 运行 Demo

1. 请确保在 `working_dir` 目录下有一些初始数据文件，例如 `tests/mock_data.txt`。
2. 运行 `demo.py`：

```sh
python demo.py
```

## 使用方法

程序启动后，会提示你输入对话内容。你可以根据提示输入问题或指令，系统会生成相应的回复。

输入 "exit" 可以退出程序。

示例：

```sh
input：你好
AI：你好！请问有什么我可以帮助你的吗？
```

File: selected_mds/水工碾压混凝土施工规范.md
# 中华人民共和国行业标准  

# 水工碾压混凝土施工规范  

发布  

中华人民共和国水利部发布  

# 中华人民共和国行业标准  

# 水工碾压混凝土施工规范  

主编单位中国水利水电工程总公司批准单位中华人民共和国水利部  

中华人民共和国水利部  

# 关于发布水工碾压混凝土施工规范的通知  

水建号  

为适应水工碾压混凝土施工的需要我部委托中国水利水电工程总公司为主编单位对水工碾压混凝土施工暂行规定进行了修订经审查现批准为中华人民共和国行业标准其名称与编号为水工碾压混凝土施工规范自一九九四年七月一日起施行水工碾压混凝土施工暂行规定同时废止  

各地在执行中应注意总结经验如有问题请函告水利部建设司和主编单位  

本规范由水利部建设司负责解释水利电力出版社出版发行  

一九九四年三月三十一日  

# 目次  

总则材料配合比设计施工质量管理和评定附录 名词解释 附加说明  

# 总则  

本规范适用于大中型水利水电工程岩基上级坝的碾压混凝土施工其它碾压混凝土施工可参照执行碾压混凝土施工除应遵守本规范外对于本规范未涉及的部分仍应执行水工混凝土施工规范和现行有关国家及行业标准施工前应通过现场碾压试验验证碾压混凝土配合比的适应性并确定其施工工艺参数根据碾压混凝土所处部位的工作条件碾压混凝土的性能应分别满足强度抗渗性耐久性等设计要求碾压混凝土施工中应重视温度控制并应做到优质经济安全  

# 材料  

凡符合国家标准的硅酸盐系列水泥均可用于碾压混凝土水泥品种及标号应与掺和料的品质掺量一起经技术经济论证后确定碾压混凝土施工前必须进行掺合料料源的调查研究和品质试验粉煤灰及火山灰质材料均可作为碾压混凝土的掺合料应选用符合粉煤灰混凝土应用技术标准质量指标的粉煤灰不符合上述指标的粉煤灰应经试验论证人工骨料及天然骨料均可用于碾压混凝土如两者经济指标相差不大宜优先选用人工骨料不得使用刚筛洗的骨料拌制碾压混凝土细骨料在成品料场堆放时间应不少于 $48\textrm{h}$ 若细骨料含水率大于  $6~\%$  应采取脱水措施 细骨料的细度模数宜控制在 $\mathbf{2.2}{\sim}\mathbf{3.0}$ 使用人工砂时砂中石粉 $d\!\leqslant\!0.16~\mathrm{mm}$ 的颗粒含量以 $\scriptstyle{\textbf{8}\%}\sim17\ \%$ 为宜超过 $17\ \%$ 应经试验论证使用天然砂时可经试验论证后掺入适量惰性掺合料粗骨料的最大粒径以不大于 $80~\mathrm{mm}$ 为宜使用最大粒径超过 $80~\mathrm{mm}$ 的粗骨料应进行技术经济论证 不宜采用间断级配 碾压混凝土中应掺用外加剂并必须进行外加剂对水泥和掺合料的适应性试验  

# 配合比设计  

碾压混凝土的配合比应满足工程设计的各项指标及施工工艺要求  

配合比设计参数选定掺合料掺量掺合料的掺量应综合考虑水泥掺合料和砂子品质等因素并通过试验确定宜取 $30\mathrm{~\textperthousand~}$ 掺合料掺量中应包括水泥中已掺的混合材料数量掺量超过 $65~\%$ 时应做专门试验论证 水胶化应根据设计提出的混凝土强度和耐久性要求确定水胶比其值宜小于砂率应通过试验选取最佳砂率值使用天然砂石料时三级配碾压混凝土砂率宜为 $28\ \%$  ${\sim}32~\%$ 二级配宜为 $32\mathrm{~\textperthousand~\textperthousand~}$ 使用人工砂石料时砂率应增加 $3\mathrm{~}\%{\sim}6\mathrm{~}\%$ 单位用水量单位用水量可根据施工要求的工作度值骨料的种类及最大粒径砂率等选定于三级配碾压混凝土单位用水量宜为 $80{\sim}115\ \mathrm{kg/m^{3}}$ 碾压混凝土拌和物的值机口值宜在 $5{\sim}15\mathrm{~s~}$ 范围内选用大体积建筑物内部碾压混凝土的胶凝材料用量不宜低于 $130~\mathrm{kg}/\mathrm{m}^{3}$ 其中水泥熟料不宜低于 $45~\mathrm{kg/m^{3}}$  

# 施工  

# 铺筑前准备  

在主体工程碾压混凝土铺筑前应对砂石料生产系统混凝土制备系统运输铺筑机具的数量工况以及施工措施等进行检查确认符合有关技术文件要求后方能开始施工铺筑碾压混凝土宜采用悬臂模板混凝土预制模板自升式模板或其它便于碾压施工作业的模板采用悬臂模板时应设置专用锚杆采用混凝土预制模板或其他模板并作为坝体的一部分时应保证模板搭接部分及模板与内部碾压混凝土之间的紧密连接  

# 拌和  

拌制碾压混凝土宜选用强制式或自落式搅拌设备拌和前应对搅拌设备的称量装置进行检定确认达到要求的精度后方能投入使用碾压混凝土应搅拌均匀其投料顺序和拌和时间由现场试验确定拌和楼应有快速测定细骨料含水率的装置并有相应的加水量补偿措施卸料斗的出料口与运输工具之间的落差不宜大于 $2\textrm{m}$  

# 运输  

运输碾压混凝土宜采用自卸卡车皮带输送机坝头斜坡车道等机具不得采用溜槽作为直接运输碾压混凝土的机具运输机具在使用前应进行全面检查和清洗采用自卸卡车运输混凝土时车辆行走的道路必须平整 自卸卡车入仓前应将轮胎清洗干 净并防止将泥土水带入仓内在仓面行驶的车辆应避免急刹车急转弯等有损混凝土质量的操 作采用皮带输送机运输混凝土时应有防水分蒸发水泥浆损失及粗骨料分离的设施 采用吊罐运输混凝土时应有防分离措施  

# 卸料和平仓  

碾压混凝土宜采用大仓面薄层连续铺筑或间歇铺筑铺筑层的厚度可由混凝土的拌制及铺筑能力温度控制要求坝体分块尺寸和细部结构等因素确定采用自卸卡车直接进仓卸料时宜采用退铺法依次卸料平仓方向宜与坝轴线方向平行卸料堆旁出现的分离骨料应由人工或用其它机械将其均匀地摊铺到未碾压的混凝土面上严禁不合格的碾压混凝土进仓已进仓的应做处理合格后方能继续铺筑 采用吊罐入仓时卸料高度不宜大于 $1.5\textrm{m}$  

碾压混凝土的平仓应采用薄层平仓法平仓厚度宜控制在 $17{\sim}34~\mathrm{cm}$ 范围内经试验论证能保证质量时平仓厚度可适当增大 平仓过的混凝土表面应平整无凹坑且不允许向下游倾斜  

# 碾压  

振动碾机型的选择应考虑碾压效率起振力滚筒尺寸振动频率振幅行走速度维护要求和运行的可靠性建筑物的周边部位采用小型振动碾或振动夯板等压实其允许压实厚度应经试验确定振动碾的行走速度应控制在 $\mathrm{1.0{\sim}1.5~k m/h}$ 范围内碾压厚度应不小于混凝土最大骨料粒径的倍施工中采用的碾压厚度及碾压遍数应与混凝土现场碾压试验成果和铺筑的综合生产能力等因素一并考虑坝体迎水面  $3\textrm{m}$  范围内碾压方向应垂直于水流方向其余部位也宜为垂直水流方向 碾 压作业宜采用搭接法 碾压条带间的搭接宽度  $10{\sim}20~\mathrm{cm}$  端头部位的搭接宽度宜为  $100~\mathrm{cm}$  左右 每层碾压作业结束后应及时按网格布点检测混凝土的压实容重 所测容重低于规定指标 时应立即重复检测并查找原因采取处理措施连续上升铺筑的碾压混凝土层间允许间隔时间系指下层混凝土拌和物拌和加水时起到 上层混凝土碾压完毕为止应控制在混凝土初凝时间以内且混凝土拌和物从拌和到碾压完毕的历时应不大于 $2{\mathrm{~h~}}$  

# 成缝  

碾压混凝土坝施工宜不设纵缝横缝可采用切缝机切割设置诱导孔或隔板等方法形成缝面位置及缝内填充材料均应满足设计要求切缝机切缝宜先切后碾成缝面积每层应不少于设计缝面的 $60\ \%$ 填缝材料可用厚 ${\sim}0.5~\mathrm{mm}$ 的金属片或其它材料设置诱导孔宜在碾压后立即进行或在层间间歇期内完成成孔后孔内应及时用干燥砂子填塞  

隔板高度应比压实厚度低  

# 缝面处理  

施工缝及冷缝必须进行层面处理处理合格后方能继续施工层面处理可用刷毛冲毛等方法清除混凝土表面的浮浆及松动骨料以露出砂粒小石为准处理合格后先均匀刮铺 $1.0{\sim}1.5~\mathrm{cm}$ 厚的砂浆层砂浆强度等级比混凝土高一级然后立冲毛刷毛时间可根据施工季节混凝土强度设备性能等因素经现场试验确定不得提前冲毛因施工计划的改变降雨或其它原因造成施工中断时应及时对已摊铺的混凝土进行碾压停止铺筑处的混凝土面宜碾压成不大于的斜坡面  

# 异种混凝土浇筑  

浇筑完基岩表面的常态混凝土垫层后宜间歇  $\mathrm{3{\sim}7\ d}$  方可在其上铺筑碾压混凝土但应避  

  
先浇常态混凝土后铺筑碾压混凝土先铺筑碾压混凝土后浇常态混凝土图异种混凝土结合部位的处理  

免长期间歇  

靠岸坡岩面的常态混凝土垫层应与主体碾压混凝土同步进行浇筑  

常态混凝土与碾压混凝土的结合部位应按图所示方法认真处理两种混凝土应交叉浇筑并应在两种混凝土初凝前振捣或碾压完毕  

# 养生和防护  

施工过程中碾压混凝土的仓面应保持湿润正在施工和刚碾压完毕的仓面应防止外来水流入  

在施工间歇期间碾压混凝土终凝后即应开始养护工作对水平施工层面养护工作应持续至上一层碾压混凝土开始铺筑为止对永久暴露面宜养护以上  

# 埋设件施工  

在有埋设件区域进行碾压混凝土施工时应对埋设件妥加保护精心施工  

碾压混凝土内部观测仪器和电缆的埋设宜采用后埋法对没有方向性要求的仪器坑槽深度以能埋设仪器和电缆即可对有方向性要求的仪器则应预深埋上部最少要有 $20~\mathrm{cm}$ 厚的人工回填保护层回填工作应在已碾压混凝土初凝以前完成并应确保回填混凝土的密实性  

在仪器安装埋设混凝土回填作业中如发现有异常变化或损坏现象应及时采取补救措施在仪器和电缆埋设完毕后应及时检测确认符合要求后应编写施工日志绘制竣工图  

观测电缆在埋设点附近应预留一定的富余长度混凝土层内水平敷设至常态混凝土区域或廊道后再向上或向外引伸  

# 特殊气象条件下的施工  

施工期间应加强气象预报工作及时了解雨情和气温情况妥善安排施工进度内降雨量超过 $3~\mathrm{mm}$ 时不得进行铺筑碾压施工刚碾压完的仓面应采取防雨保护措施  

在大风条件下施工应采取专门措施保持仓面湿润  

碾压混凝土施工宜在日平均气温 $3{\sim}25~\mathrm{~\textdegree~}$ 情况下进行日平均气温高于 $25\ \mathrm{~\textcent~}$ 时应采取防高温和防日晒施工措施日平均气温低于 $3\ \mathrm{^\circC}$ 时应采取保温施工措施  

# 质量管理和评定  

# 原材料的检测与控制  

碾压混凝土的原材料现场检测项目和抽样次数按表规定进行  

应严格控制细骨料的含水率和级配砂子细度模数变化值超过 $\pm0.2$ 时应调整碾压混凝土的配合比  

  

细骨料应有一定的脱水时间含水率宜小于 $6~\%$ 含水率变化超过 $0.5\ \%$ 时应调整碾压混凝土的用水量  

应严格控制各级粗骨料超逊径含量以超逊径筛检验时其控制标准为超径为零逊径小于 $2\ \%$ 石子表面含水率的波动应控制在 $0.2\ \%$ 之内  

外加剂应按品种进场日期分别存放存放场所应通风干燥外加剂溶液必须搅拌均匀贮存在室内容器内避免污染  

# 新拌碾压混凝土的检测与控制  

称量碾压混凝土组成材料的衡器应定期检验其称量偏差不应超过表的规定  

  

碾压混凝土拌和物的均匀性检测应在搅拌机卸料的首尾各取一个试样每个试样不少于 $\mathrm{kg}$ 并按下述标准进行评定  

当用洗分析法测定粗骨料含量时两个样品的差值应小于 $10~\%$ 当用砂浆容重分析法测定砂浆容重时两个样品的差值应不大于 $30~\mathrm{kg/m^{3}}$ 在拌和楼投入运行前应进行本项检测以后可随运行情况定期检测  

碾压混凝土质量的检测应从搅拌机口随机取样检测项目和取样次数如表规定  

碾压混凝土值波动范围宜控制为 $\pm5\mathrm{~s~}$ 当超出控制界限时应调整碾压混凝土的用水量并保持水胶比不变  

严格控制掺引气剂的碾压混凝土含气量其变化范围宜为 $\pm1\ \%$  

  
注 $\textcircled{1}$ 气候条件变化较大如大风雨天高温时应适当增加检测次数 $\circledcirc$ 使用引气剂时每班取样 $2{\sim}4$ 次 $\textcircled{3}$ 方量大的碾压混凝土工程取上限反之取下限  

# 碾压混凝土现场质量检测  

碾压混凝土铺筑时应按表的规定进行检测并作好记录  

  

压实容重检测采用表面型核子水分密度仪或压实密度计 每铺筑  $\mathrm{100{\sim}200\ m^{2}}$  碾压混凝土 至少应有一个检测点每层应有个以上检测点测试宜在压实后内进行  

表面型核子水分密度仪应在现场用挖坑填砂法或标样法率定  

# 质量评定与验收  

搅拌机机口取样除成型 龄期标准试件外还应成型一定数量的设计龄期试件及 龄期试件  

应以搅拌机机口取样成型的  $12~\mathrm{cm}$  标准立方体试件测得的 龄期抗压强度换算成 龄期的抗压强度作为碾压混凝土生产质量的评定指标  

碾压混凝土生产质量水平评定标准见表抗压强度的均方差应由一批至少次连续机口取样的试验值求得一次试验值是由同一盘碾压混凝土取样制作个试件测得的平均抗压强度  

  

应以搅拌机机口取样成型的  $15~\mathrm{cm}$  标准立方体试件测得的 龄期抗压强度换算成设计 龄期的抗压强度作为碾压混凝土质量的验收指标  

碾压混凝土质量按抽样次数的多少分大样本和小样本两种方法验收大样本当碾压混凝土连续取样次数大于次时用大样本评定验收函数为  

$$
F(\mathit{X})=\mathit{X}-\mathit{t}\mathit{S}\geqslant\mathit{R}
$$  

式中 $F(\mathbf{\Psi}X)$ 验收函数  

$N$ 次试验抗压强度平均值 $S$  $N$ 次试验抗压强度均方差 $R$ 碾压混凝土强度等级 $t$ 强度保证率系数与试验次数 $N$ 和保证率 $P(\mathit{X})$ 有关 $N\!\geqslant\!30$ 时见表  

当 $F(\mathit{X})\geqslant R$ 时碾压混凝土质量合格予以验收小样本当混凝土取样连续试验次数小于次时验收标准见表当 $\overline{{X}}_{\mathrm{i}}\geqslant\overline{{X}}_{\operatorname*{min}}$ 时碾压混凝土质量合格予以验收  

  

  
 $\divideontimes$ 为碾压混凝土强度等级  

钻孔取样是评定碾压混凝土质量的综合方法钻孔取样可在碾压混凝土铺筑个月后进行钻孔数量应根据工程规模确定  

钻孔取样评定的内容如下  

芯样获得率评价碾压混凝土的均质性  

压水试验评定碾压混凝土抗渗性土的均质性和结构强度  

芯样外观描述评定碾压混凝土的均质性和密实性评定标准见表  

  
 $\nsucc$  采用金钢石钻头钻取芯样  

测定抗压强度的芯样直径以 $\mathrm{15{\sim}20~c m}$ 为宜对于大型工程或混凝土的最大骨料粒径大于 $80~\mathrm{mm}$ 的工程可采用直径 $20~\mathrm{cm}$ 或更大直径的芯样  

以高径比为的芯样试件为标准试件不同高径比的芯样试件的抗压强度与高径比为的标准试件抗压强度的比值见表高径比小于的芯样试件不得用于测定抗压强度 $\Phi15\!\times\!30~\mathrm{cm}$ 标准试件与 $15~\mathrm{cm}$ 立方体试件的抗压强度换算关系见表  

  
注 弹性模量轴拉强度和拉伸变形试验试件高径比为  $2.0{\sim}3.0$   $\textcircled{1}$  高径比  $1.5{\sim}2.0$  之间的换算系数可用内插法求得  

相对压实度是评价碾压混凝土压实质量的指标对于建筑物的外部混凝土相对压实度不得小于 $98\ \%$ 对于内部混凝土相对压实度不得小于 $97\ \%$  

# 附录名词解释  

混合材指水泥出厂时已掺于水泥中的活性和非活性矿物质材料掺合料指在施工现场掺入混凝土中的具有活性的矿物质材料施工缝根据施工要求而设置的缝冷缝由于停工或其它各种原因不能连续施工而形成的缝碾压厚度指每一碾压作业层未碾压前的混凝土厚度压实厚度指每一碾压作业层经碾压达到设计要求的密实度或容重时的厚度相对压实度指施工仓面实测容重与碾压混凝土室内试验获得的平均容重之比  

# 附加说明  

主编单位中国水利水电工程总公司  

参编单位闽江工程局武汉水利电力大学福建水电工程局水利水电科学研究院长江葛洲坝工程局水电七局武警水电指挥部主要起草人冯运鸾蒋元马同林辉二方坤河颜玉明姜福田唐舜如魏大智周定荣
